Repository: barchies/SMaRT

# SMaRT: S-Matrix and Ray-Tracing Optical Solver for PV Modules
**SMaRT** (S-Matrix and Ray-Tracing) is a hybrid optical solver for encapsulated crystalline silicon photovoltaic modules. It combines wave-optics S-matrix formalism for planar thin-film structures with Monte Carlo ray-tracing for pyramidal surface textures.

## Key Features

- **Numerically stable**: Log-space field propagation enables depth-resolved generation profiles G(z) through 180 um silicon (where standard TMM overflows)
- **Automatic coherence detection**: Halton quasi-Monte Carlo phase averaging eliminates manual coherency specification
- **Interface roughness**: Debye-Waller scattering correction for realistic module interfaces
- **Pyramidal textures**: Monte Carlo ray-tracing coupled with S-matrix for textured surfaces
- **Non-periodic textures**: Supports pyramid size distributions (unlike periodic RCWA/S4)
- **Volumetric scattering**: Kubelka-Munk model for TiO2 pigments in Tedlar backsheet (37% improvement on NIR SR)
- **Fast**: 6000x speedup vs RayFlare while maintaining 0.3% agreement on Jsc

## Performance Comparison

Measured on Intel Core i7-10700 (50 wavelengths, 400-1100 nm):

| Solver   | Method | Time (50 λ) | Speedup |
|----------|--------|-------------|---------|
| SMaRT    | S-matrix + RT | 13 ms | **~5800×** |
| RayFlare | RCWA + RT | 75 s | ref. |
| S4/RCWA  | Rigorous | ~10 min | - |

For calibration requiring 1000 evaluations at 901 wavelengths:
- **SMaRT**: ~4 minutes
- **RayFlare**: ~59 days

## Validation

Validated against experimental measurements:

1. **IEC 61853-2 IAM** (Vogt et al. 2022): RMSE = 0.21%
2. **Spectral Response** (Vogt et al. 2022): RMSE = 3.6% (with Tedlar volumetric scattering)
3. **Pyramidal textures** (Scheul et al. 2020): Agreement with RayFlare within 0.3%

## Quick Start

```python
import numpy as np
from src.optical.smatrix_numba import SMatrixSolverNumba
from src.hybrid_smatrix_coupled import HybridSMatrixCoupled

# Load configuration
import yaml
with open('config/vogt_2022_iam.yaml') as f:
    config = yaml.safe_load(f)

# Planar module: S-matrix solver
wavelengths = np.linspace(300, 1200, 91)
solver = SMatrixSolverNumba(wavelengths, angle_inc_deg=30)
result = solver.solve(layers, polarization='average')

# Textured module: Hybrid S-matrix + ray-tracing
hybrid = HybridSMatrixCoupled(
    wavelengths=wavelengths,
    pyramid_angle_deg=54.74,  # <111> facet angle
    use_ray_tracing=True,
    n_rays=10000
)
result = hybrid.compute_optical_properties(angle_deg=30, structure_params=params)
```

## Project Structure

```
SMaRT/
├── src/
│   ├── optical/
│   │   ├── smatrix_numba.py          # Numba-optimized S-matrix solver
│   │   ├── volumetric_scattering.py  # Kubelka-Munk scattering model
│   │   └── __init__.py
│   ├── hybrid_smatrix_coupled.py     # Hybrid S-matrix + ray-tracing
│   └── __init__.py
├── config/
│   ├── vogt_2022_iam.yaml         # IAM validation configuration
│   └── scheul_2020_pyramids.yaml  # Pyramidal texture configuration
├── data/
│   └── optical_properties/        # Material n,k data (CSV format)
├── examples/
│   ├── basic_planar.py            # Planar module example
│   └── textured_pyramid.py        # Textured module example
├── tests/
│   └── test_smatrix.py
├── docs/
│   └── theory.md                  # Mathematical formulation
├── LICENSE
├── requirements.txt
└── README.md
```

## Citation

If you use SMaRT in your research, please cite:

```bibtex
@article{Barchiesi2026_SMaRT,
  author = {Barchiesi, Dominique},
  title = {Hybrid S-Matrix and Ray-Tracing Optical Model for Encapsulated
           Crystalline Silicon Photovoltaic Modules: Implementation,
           Validation, and Comparison with Established Solvers},
  journal = {Solar Energy Materials and Solar Cells},
  year = {2026},
  doi = {10.xxxx/xxxxx},
  note = {Code available at https://github.com/barchies/SMaRT}
}
```

File: data/optical_properties/materials/aluminum_johnson_christy.csv
# Aluminum optical constants from Johnson & Christy (1972)
# Reference: P.B. Johnson and R.W. Christy, Phys. Rev. B 6, 4370 (1972)
# wl: wavelength in micrometers
# n: refractive index (real part)
# k: extinction coefficient
wl,n,k
0.200,0.113,2.23
0.250,0.190,2.94
0.300,0.276,3.61
0.350,0.389,4.23
0.400,0.491,4.86
0.450,0.622,5.47
0.500,0.769,6.08
0.550,0.933,6.69
0.600,1.08,7.26
0.650,1.24,7.79
0.700,1.55,8.01
0.750,1.83,7.95
0.800,2.06,7.65
0.850,2.22,7.15
0.900,1.92,7.70
0.950,1.58,8.50
1.000,1.32,9.58
1.050,1.25,10.51
1.100,1.33,11.39
1.150,1.52,12.21
1.200,1.80,12.94
1.300,2.35,14.24
1.400,2.85,15.38
1.500,3.35,16.40
1.600,3.84,17.30
1.800,4.84,18.87
2.000,5.87,20.24
